Repository: 180416fengqingchen/Code

#导入计算函数
from sklearn import tree
from sklearn.model_selection import train_test_split
import numpy as np
from sklearn.model_selection import GridSearchCV
import pandas as pd
from io import StringIO
import pydotplus

#导入训练数据和测试数据
train_data=pd.read_excel('tensile_train.xlsx')
X_train=train_data.iloc[:,2:]
y_train=train_data.iloc[:,1]
test_data=pd.read_excel('tensile_test.xlsx')
X_test=test_data.iloc[:,2:]
y_test=test_data.iloc[:,1]
tree_model = tree.DecisionTreeClassifier()

#网格搜索参数,并打印出参数组合及其分数
param = {'criterion':['gini','entropy'],'max_depth':[1,2,3,4,5,6,7,8,9],'min_samples_leaf':[2,3,5,10],'min_impurity_decrease':[0.1,0.2,0.05]}
grid = GridSearchCV(tree_model,param_grid=param,cv=5)
grid = grid.fit(X_train,y_train)
print('最优分类器:',grid.best_params_,'最优分数:', grid.best_score_)  # 得到最优的参数和分值

#网格搜索到最佳参数组合后，构建最佳参数组合下的决策树

# tree_model = tree.DecisionTreeClassifier(criterion='gini', max_depth=1,  min_samples_leaf=2,min_impurity_decrease=0.1)

# tree_model.fit(X_train, y_train)

# score_train=tree_model.score(X_train,y_train)

# score_test=tree_model.score(X_test,y_test)

# print(score_train)

# print(score_test)

# 画出树形图

# dot_data = StringIO()

# feature_names = ['DBDPE','ZHS','ZS','Sb2O3','MgOH2','DOPO']  #六个特征名称（按数据的顺序）

# target_names = ['Poor', 'Good']  #0类是poor 1类是good

# tree.export_graphviz(tree_model,

#                      out_file=dot_data,

#                      feature_names=feature_names,

#                      class_names=target_names,

#                      filled=True,

#                      rounded=True,

#                      special_characters=True)

# graph = pydotplus.graph_from_dot_data(dot_data.getvalue())

# graph.write_pdf("fig_name.pdf")

# Code

File: LOI.csv
LOI,LOI_class,DBDPE,ZHS,ZS,Sb2O3,MgOH2,DOPO
29.7,2,37.5,0,0,12.5,0,0
28.5,2,19.5,1.5,0,5,0,0
28,2,19.5,2.5,0,4,0,0
27.7,2,12,2,0,2,0,0
27.5,2,19.5,0.5,0,6,0,0
27.3,2,12,1,0,3,0,0
27.3,2,19.5,4.5,0,2,0,0
27.3,2,19.5,5.5,0,1,0,0
27.2,2,19.5,2.5,0.1,4,0.2,1
27,2,19.5,3.5,0,3,0,0
26.6,2,19.5,6.5,0,0,0,0
26.5,2,12,3,0,1,0,0
26.5,2,27,0,2,7,0,0
26.4,2,0,0,27,0,9,0
26.1,2,12,0,0,4,0,0
26.1,2,27,6,0,3,0,0
26,2,19.5,0,0,6.5,0,0
26,2,4.5,0.5,0,1,0,0
26,2,27,0,0,9,0,0
26,2,27,4,0,5,0,0
25.7,2,4.5,1,0,0.5,0,0
25.7,2,12,4,0,0,0,0
25.7,2,27,2,0,7,0,0
25.6,2,27,0,4,5,0,0
25.6,2,12,4,0.1,0,0.5,1
25.5,2,27,8,0,1,0,0
25.3,2,27,0,6,3,0,0
25.1,2,27,9,0,0,0,0
25,2,12,0,2,2,0,0
25,2,19.5,0,0.5,6,0,0
24.8,1,12,0,1,3,0,0
24.8,1,0,5.25,0,0,0,15.75
24.8,1,0,15.5,0,0,0,15.5
24.7,1,4.5,0,0,1.5,0,0
24.7,1,0,0,5.25,0,0,15.75
24.7,1,0,4,0,0,0,12
24.7,1,0,10.5,0,0,0,10.5
24.6,1,19.5,0,1.5,5,0,0
24.6,1,19.5,0,4.5,2,0,0
24.6,1,0,0,7.75,0,0,23.25
24.6,1,0,13,0,0,0,13
24.5,1,19.5,0,2.5,4,0,0
24.5,1,19.5,0,3.5,3,0,0
24.5,1,34.5,0,0,11.5,0,0
24.3,1,19.5,0,5.5,1,0,0
24.3,1,0,0,9,0,27,0
24.2,1,34.5,11.5,0,0,0,0
24.2,1,10,5,5,0,5,15
24.1,1,0,0,18,0,18,0
24.1,1,0,2.75,0,0,0,8.25
24,1,27,0,8,1,0,0
24,1,0,0,7.75,0,23.25,0
24,1,0,0,6.5,0,0,19.5
24,1,5,5,0,2,5,10
23.8,1,4.5,1.5,0,0,0,0
23.8,1,37.5,12.5,0,0,0,0
23.8,1,12,0,3,1,0,0
23.8,1,0,6.5,0,0,0,19.5
23.8,1,10,5,0,5,25,5
23.8,1,15,5,0,2,10,10
23.7,1,0,1.5,0,0,0,4.5
23.7,1,0,5.5,0,0,0,5.5
23.7,1,0,15.75,0,0,0,5.25
23.6,1,4.5,0,0.5,1,0,0
23.6,1,19.5,0,6.5,0,0,0
23.6,1,27,0,9,0,0,0
23.6,1,0,0,9,0,0,27
23.5,1,0,0,15.5,0,0,15.5
23.5,1,0,8,0,0,0,8
23.5,1,10,5,5,0,10,10
23.4,1,0,12,0,0,0,4
23.3,1,0,11.5,0,0,34.5,0
23.3,1,0,0,10.5,0,0,10.5
23.2,1,0,0,13,0,0,13
23.2,1,0,0,18,0,0,18
23.2,1,0,8.25,0,0,0,2.75
23.1,1,4.5,0,1.5,0,0,0
23.1,1,0,0,23.25,0,7.75,0
23,1,0,23,0,0,23,0
23,1,0,0,19.5,0,0,6.5
23,1,0,19.5,0,0,0,6.5
23,1,5,0,5,2,30,5
22.8,1,37.5,0,12.5,0,0,0
22.8,1,0,4.5,0,0,0,1.5
22.8,1,18,5,0,6,6,0
22.7,1,10,5,0,5,20,5
22.6,1,12,0,4,0,0,0
22.6,1,18,0,5,6,6,0
22.5,1,0,0,34.5,0,11.5,0
22.5,1,0,3,0,0,0,3
22.5,1,5,0,5,5,25,5
22.3,0,34.5,0,11.5,0,0,0
22.3,0,0,0,11.5,0,34.5,0
22,0,0,34.5,0,0,11.5,0
22,0,0,0,15.75,0,0,5.25
21.8,0,0,9,0,0,27,0
21.8,0,5,5,5,2,20,5
21.8,0,5,5,0,2,10,10
21.5,0,0,0,3,0,3,0
21.5,0,0,7.75,0,0,23.25,0
21.5,0,5,5,0,2,20,5
21.5,0,5,5,5,0,15,10
21.4,0,5,5,0,5,20,5
21.4,0,5,5,0,5,15,10
21.2,0,0,0,4,0,0,12
21.2,0,0,0,23.25,0,0,7.75
21.2,0,5,5,0,2,15,10
21,0,0,0,15.5,0,15.5,0
21,0,0,19.5,0,0,6.5,0
21,0,0,0,27,0,0,9
20.7,0,4.5,0,1,0.5,0,0
20.7,0,0,5.25,0,0,15.75,0
20.7,0,0,0,2.75,0,0,8.25
20.6,0,0,18,0,0,18,0
20.5,0,0,0,8,0,8,0
20.5,0,0,0,6.5,0,19.5,0
20.5,0,0,12,0,0,4,0
20.4,0,0,10.5,0,0,10.5,0
20.3,0,0,0,15.75,0,5.25,0
20.3,0,0,0,19.5,0,6.5,0
20.3,0,0,13,0,0,13,0
20.3,0,0,6.5,0,0,19.5,0
20.3,0,0,23.25,0,0,7.75,0
20.2,0,0,0,8.25,0,2.75,0
20.2,0,0,0,4,0,12,0
20.2,0,0,0,10.5,0,10.5,0
20.2,0,0,4,0,0,12,0
20.2,0,0,0,1.5,0,0,4.5
20.2,0,0,0,12,0,0,4
20.1,0,0,0,12,0,4,0
20.1,0,0,0,5.25,0,15.75,0
20.1,0,0,15.5,0,0,15.5,0
20,0,0,0,23,0,23,0
20,0,0,5.5,0,0,5.5,0
20,0,0,8,0,0,8,0
20,0,0,15.75,0,0,5.25,0
20,0,0,27,0,0,9,0
20,0,0,0,5.5,0,0,5.5
20,0,0,0,8,0,0,8
19.9,0,0,8.25,0,0,2.75,0
19.8,0,0,3,0,0,3,0
19.8,0,0,4.5,0,0,1.5,0
19.8,0,0,0,4.5,0,0,1.5
19.7,0,0,0,1.5,0,4.5,0
19.7,0,0,0,13,0,13,0
19.7,0,0,2.75,0,0,8.25,0
19.7,0,0,0,3,0,0,3
19.6,0,0,0,2.75,0,8.25,0
19.6,0,0,1.5,0,0,4.5,0
19.5,0,0,0,4.5,0,1.5,0
19.5,0,0,0,5.5,0,5.5,0
19.5,0,0,0,8.25,0,0,2.75
19,0,0,0,0,0,0,0
